Repository: jsilveyra/mag-analyst

# *A MATLAB toolbox for magnetization analysis*

## Overview of the GUI

The application is organized into tabs:

1. **Input data** — import a measured dataset (anhysteretic curve or symmetric hysteresis loop), choose the fields and units of both axes (including mass magnetization, σ in emu/g = Am²/kg), and preview the raw and processed curves.
2. **Anhysteretic fitting** — fit the physically based multicomponent model (per-component `Hcr`, `m(Hcr)`, `Hx`) and retrieve the magnetic parameters (`Ms`, `a`, `α`) plus derived physical quantities (each component's `a` has two roots; the low one is used by default, and an optional *auto* setting switches to the other root when that fits better, see [User's Guide](users-guide.md)); view the magnetization, susceptibility, and semilog-derivative plots with residuals. A live optimization-progress plot (error vs. iteration) is shown during fits, which can be run until convergence or stopped at any time. A **Solver** dropdown selects the optimization algorithm — DFO-LS (default), BOBYQA or Nelder-Mead — see [User's Guide § Optimization technique](users-guide.md#optimization-technique).
3. **Hysteretic fitting** — fit the Jiles-Atherton parameters (`Ms`, `a`, `α`, `k`, `c`) to a measured hysteresis loop (left branch or entire loop), with the same live progress plot, stop control, and Solver dropdown. **DFO-LS**, the default in both tabs, is a least-squares trust-region method that works on the signed distances from the measured points to the simulated loop and reached equal or lower errors than BOBYQA, faster, on every benchmark loop — see [User's Guide § Optimization technique](users-guide.md#optimization-technique).
4. **Playground** — forward-simulate the Jiles-Atherton model: **major loop**, **minor loops**, **degaussing**, and **major loop with harmonics** (a distorted driving field).

Results are saved through a single Export action in the Project menu (*Project → Export…*), which opens a dialog listing every exportable artifact — measured/processed data, anhysteretic fit (parameters, curve, residuals, errors), hysteretic fit (parameters, loop, residuals), Playground simulations (curve, metadata), optimization-progress data, and figures — as CSV, TXT, or image (PNG/PDF/SVG) files. Whole sessions can be saved and reopened via *Project → Save / Open*.

## Description of the files and directory structure

```tree
├── MagAnalyst.m          # Launcher: shows a loading splash, then opens the GUI
├── AppVersion.m          # Single source of truth for the version string
├── app.mlapp             # Main App Designer GUI (edit here)
├── app_exported.m        # Exported app code (run by the launcher; kept in sync with app.mlapp)
├── README.md
├── users-guide.md         # User's Guide: methodology and model documentation (theory + implementation)
├── license.txt
├── assets/               # Logos and UI images
├── data/
│   └── sample_data/      # Example curves, organized by the article that analyzed them
├── demos/                # Seven standalone command-line examples (no GUI required)
├── tools/
│   └── plot_digitizer/   # MagAnalyst Plot Digitizer: standalone GUI to extract
│                         # curves from published figures (see its own README.md)
└── src/
    ├── Input/            # Input-data tab: CSV import, unit conversion, curve resampling
    ├── Anhysteretic/     # Anhysteretic-fitting tab: model, fits, seeds, residuals
    ├── Hysteretic/       # Hysteretic-fitting tab: Jiles-Atherton fitter and solvers
    ├── Playground/       # Playground tab: the four forward-simulation modes
    ├── Menus/            # Project menu: Open/Save, New, unified Export dialog
    ├── Common/           # Code shared by two or more tabs (Langevin, JA ODE, error metrics, plotting, units)
    ├── Theme/            # Runtime visual theme (single palette tweak point)
    └── lib/              # External libraries (minimize, bobyqa_mat, interparc, distance2curve)
```

The `src/` tree is organized by GUI tab: each tab has its own folder with a `<Tab>Utils.m` static class holding that tab's logic, and everything used by two or more tabs lives in `src/Common/`.

## Sample data

The `data/sample_data/` folder ships example curves, organized by the article that analyzed them:

- `2022_AIP/` — **Mn-Zn ferrite**: a soft ferrite (Mn<sub>0.51</sub>Zn<sub>0.44</sub>Fe<sub>2.05</sub>O<sub>4</sub>) with very low anisotropy, similar to the curve analyzed in the [JMMM article](https://doi.org/10.1016/j.jmmm.2021.168430) and in the [AIP Advances article](https://doi.org/10.1063/9.0000328); illustrated by YouTube videos fitting [one component](https://youtu.be/r4jyjOQ61yY) and [two components](https://youtu.be/7WqBK7YCKWY). **JNEX-900**: a non-oriented electrical steel analyzed in the [AIP Advances article](https://doi.org/10.1063/9.0000328).

File: data/sample_data/2025_IEEETOM/soft_ferrite.csv
H(A/m),B(T)
80.0369074239904,0.314709499883665
77.5179074239904,0.313762499883666
74.9999074239904,0.312500499883666
72.5549074239904,0.310921499883666
69.8889074239903,0.309343499883666
67.5179074239904,0.307765499883666
64.9259074239904,0.305871499883666
62.5549074239904,0.304924499883666
59.8149074239904,0.302083499883666
57.4439074239904,0.299873499883666
54.9259074239904,0.297664499883666
52.5549074239904,0.295139499883666
50.0369074239903,0.292298499883666
47.4439074239904,0.288194499883666
44.9259074239904,0.285038499883666
42.5549074239904,0.282512499883666
39.9629074239904,0.278409499883666
37.5189074239904,0.274621499883666
34.9259074239904,0.269886499883666
32.5559074239904,0.265151499883666
29.9629074239904,0.259785499883666
27.5185074239904,0.253472499883666
24.9260074239904,0.246843499883666
22.5556074239904,0.239583499883666
19.9631074239904,0.231376499883666
17.4446074239904,0.221591499883666
14.9261074239904,0.211174499883666
12.5558074239904,0.199179499883666
10.1115074239904,0.184974499883666
7.37090742399035,0.166982499883666
4.92660742399035,0.146149499883666
2.55643742399035,0.121527499883666
0.0383004239903534,0.0886994998836656
-2.47982257600965,0.0473484998836656
-4.99799257600965,-0.000631000116334442
-7.44229257600965,-0.0523985001163344
-10.0351925760096,-0.0975375001163344
-12.5540925760096,-0.134153500116334
-14.9990925760096,-0.160353500116334
-17.4436925760096,-0.182133500116334
-20.0363925760096,-0.201388500116334
-22.5551925760096,-0.214961500116334
-25.0737925760096,-0.227272500116334
-27.4442925760096,-0.236742500116334
-30.1109925760096,-0.246211500116334
-32.6290925760096,-0.254103500116334
-35.0740925760096,-0.260416500116334
-37.5180925760096,-0.266729500116334
-40.0370925760096,-0.271780500116334
-42.4810925760096,-0.276830500116334
-45.0740925760096,-0.281565500116335
-47.5190925760096,-0.285037500116334
-50.0370925760096,-0.289141500116334
-52.5560925760096,-0.292297500116334
-55.0740925760096,-0.295138500116334
-57.5190925760096,-0.297663500116334
-60.0370925760096,-0.300504500116334
-62.5560925760096,-0.303030500116334
-65.0740925760096,-0.304924500116334
-67.5190925760096,-0.306817500116334
-70.0370925760096,-0.308711500116334
-72.6300925760096,-0.310605500116334
-75.0740925760096,-0.311868500116334
-77.5190925760096,-0.313446500116334
-80.0370925760096,-0.314709500116334
-80.0370925760096,-0.314709500116334
-77.5930925760097,-0.314709500116334
-75.0740925760096,-0.312815500116334
-72.4820925760096,-0.310605500116334
-70.1110925760097,-0.309343500116334
-67.5930925760097,-0.307764500116334
-65.0740925760096,-0.305871500116334
-62.3340925760096,-0.303030500116334
-60.0370925760096,-0.300504500116334
-57.5190925760096,-0.299873500116334
-55.0740925760096,-0.297348500116334
-52.4820925760096,-0.294823500116335
-50.0370925760096,-0.291982500116334
-47.5930925760096,-0.289141500116334
-45.0740925760096,-0.286931500116335
-42.4820925760096,-0.282196500116335
-40.0370925760096,-0.278724500116334
-37.5190925760096,-0.274621500116334
-35.0740925760096,-0.269886500116334
-32.4820925760096,-0.265151500116334
-30.0375925760096,-0.259469500116334
-27.5930925760096,-0.253787500116334
-25.0746925760096,-0.246843500116334
-22.4079925760096,-0.239267500116334
-20.0376925760096,-0.231376500116334
-17.5932925760096,-0.221906500116334
-15.0007925760096,-0.211489500116334
-12.4822925760096,-0.199810500116334
-9.88989257600965,-0.184658500116334
-7.59359257600965,-0.168560500116334
-5.07539257600965,-0.147095500116334
-2.40891257600965,-0.120896500116334
0.0352184239903534,-0.0880675001163345
2.47933742399035,-0.0482955001163344
4.99740742399035,0.000631999883665558
7.58980742399035,0.0533464998836655
9.96060742399035,0.0965914998836655
12.4795074239904,0.131944499883666
14.9243074239904,0.159722499883666
17.5912074239904,0.182449499883666
19.9618074239904,0.200126499883666
22.4805074239904,0.214330499883666
24.9251074239904,0.226641499883666
27.5177074239904,0.237373499883666
29.9623074239904,0.245896499883666
32.4809074239904,0.253788499883666
34.9249074239904,0.260416499883666
37.5919074239903,0.267992499883666
39.9629074239904,0.272411499883666
42.5549074239904,0.277146499883666
44.9259074239904,0.281250499883666
47.5919074239903,0.285669499883666
49.9629074239904,0.288825499883666
52.4809074239904,0.291351499883666
54.9999074239904,0.293876499883666
57.5179074239904,0.298295499883666
59.9629074239904,0.300505499883666
62.5549074239904,0.303030499883666
64.9999074239904,0.304924499883666
67.5919074239903,0.307134499883666
70.0369074239904,0.309343499883666
72.4809074239904,0.310606499883666
74.9999074239904,0.312184499883666
77.5919074239903,0.313762499883666
80.0369074239904,0.314709499883665

File: data/sample_data/2025_IEEETOM/terfenol_d.csv
H(A/m),B(T)
12452.01,0.347202788
11883.2,0.344001782
11545.3,0.339972802
11125.61,0.336853942
10747.8,0.331525122
10267.38,0.325870042
9809.75,0.317954711
9234.57,0.311930607
8585.95,0.301078566
7977.23,0.293196988
7320.27,0.282005605
6656.95,0.268648872
6069.78,0.255295746
5397.89,0.238994776
4795.54,0.223925637
4140.55,0.207317029
3431.19,0.186562173
2858.47,0.167925906
2195.4,0.147031902
1735.55,0.123788665
1131.24,0.100482283
465.96,0.077086126
-94.52,0.053505947
-705.19,0.029836397
-1370.47,0.006229778
-1975.27,-0.016971989
-2537.71,-0.040659862
-3199.07,-0.063945849
-3903.53,-0.087496484
-4554.36,-0.111426976
-5173.36,-0.131936725
-5736.04,-0.155440739
-6397.4,-0.176543068
-6852.6,-0.197189012
-7461.31,-0.215567945
-7981.64,-0.233441182
-8449.56,-0.252314086
-8930.22,-0.267782798
-9492.65,-0.283498967
-9872.67,-0.296828556
-10344.76,-0.307563994
-10858.96,-0.317905099
-11230.66,-0.326488584
-11555.83,-0.334566335
-11933.4,-0.339329203
-12468.9,-0.353761843
-12223.31,-0.352321938
-12009.3,-0.350356055
-11759.55,-0.348240029
-11314.64,-0.343852958
-10982.86,-0.338134719
-10515.18,-0.332035242
-9866.31,-0.324339986
-9398.38,-0.319226793
-8781.34,-0.308296048
-8132.71,-0.299706582
-7559.5,-0.288844073
-6850.64,-0.275443258
-6202.25,-0.262328918
-5591.09,-0.249037732
-4934.38,-0.23300577
-4319.54,-0.213974554
-3666.75,-0.195777004
-3013.96,-0.174777531
-2531.34,-0.154570694
-1920.42,-0.130440422
-1267.87,-0.107297051
-705.19,-0.083464175
-153.28,-0.060118397
-2.2,-0.057218694
553.87,-0.034433351
1175.32,-0.010750254
1834.23,0.01353241
2531.1,0.036284226
3089.13,0.060084945
3754.65,0.083481403
4382.22,0.106830172
5026.44,0.127253226
5637.12,0.150896488
6187.07,0.172108748
6670.18,0.192460903
7322.23,0.211538877
7794.81,0.229154793
8359.21,0.247675361
8829.33,0.263946411
9305.83,0.276949991
9859.7,0.290156027
10277.42,0.303309373
10743.63,0.311117098
11123.41,0.322091724
11457.15,0.327246763
11777.91,0.335305828
12179.24,0.344044922
12460.58,0.346989926
