Repository: jsilveyra/mag-analyst

# *A MATLAB toolbox for magnetization analysis*

## Overview of the GUI

The application is organized into tabs:

1. **Input data** — import a measured dataset (anhysteretic curve or symmetric hysteresis loop), choose the fields and units of both axes (including mass magnetization, σ in emu/g = Am²/kg), and preview the raw and processed curves.
2. **Anhysteretic fitting** — fit the physically based multicomponent model (per-component `Hcr`, `m(Hcr)`, `Hx`) and retrieve the magnetic parameters (`Ms`, `a`, `α`) plus derived physical quantities (each component's `a` has two roots; the low one is used by default, and an optional *auto* setting switches to the other root when that fits better, see [User's Guide](users-guide.md)); view the magnetization, susceptibility, and semilog-derivative plots with residuals. A live optimization-progress plot (error vs. iteration) is shown during fits, which can be run until convergence or stopped at any time. A **Solver** dropdown selects the optimization algorithm — DFO-LS (default), BOBYQA or Nelder-Mead — see [User's Guide § Optimization technique](users-guide.md#optimization-technique).
3. **Hysteretic fitting** — fit the Jiles-Atherton parameters (`Ms`, `a`, `α`, `k`, `c`) to a measured hysteresis loop (left branch or entire loop), with the same live progress plot, stop control, and Solver dropdown. **DFO-LS**, the default in both tabs, is a least-squares trust-region method that works on the signed distances from the measured points to the simulated loop and reached equal or lower errors than BOBYQA, faster, on every benchmark loop — see [User's Guide § Optimization technique](users-guide.md#optimization-technique).
4. **Playground** — forward-simulate the Jiles-Atherton model: **major loop**, **minor loops**, **degaussing**, and **major loop with harmonics** (a distorted driving field).

Results are saved through a single Export action in the Project menu (*Project → Export…*), which opens a dialog listing every exportable artifact — measured/processed data, anhysteretic fit (parameters, curve, residuals, errors), hysteretic fit (parameters, loop, residuals), Playground simulations (curve, metadata), optimization-progress data, and figures — as CSV, TXT, or image (PNG/PDF/SVG) files. Whole sessions can be saved and reopened via *Project → Save / Open*.

## Description of the files and directory structure

```tree
├── MagAnalyst.m          # Launcher: shows a loading splash, then opens the GUI
├── AppVersion.m          # Single source of truth for the version string
├── app.mlapp             # Main App Designer GUI (edit here)
├── app_exported.m        # Exported app code (run by the launcher; kept in sync with app.mlapp)
├── README.md
├── users-guide.md         # User's Guide: methodology and model documentation (theory + implementation)
├── license.txt
├── assets/               # Logos and UI images
├── data/
│   └── sample_data/      # Example curves, organized by the article that analyzed them
├── demos/                # Seven standalone command-line examples (no GUI required)
├── tools/
│   └── plot_digitizer/   # MagAnalyst Plot Digitizer: standalone GUI to extract
│                         # curves from published figures (see its own README.md)
└── src/
    ├── Input/            # Input-data tab: CSV import, unit conversion, curve resampling
    ├── Anhysteretic/     # Anhysteretic-fitting tab: model, fits, seeds, residuals
    ├── Hysteretic/       # Hysteretic-fitting tab: Jiles-Atherton fitter and solvers
    ├── Playground/       # Playground tab: the four forward-simulation modes
    ├── Menus/            # Project menu: Open/Save, New, unified Export dialog
    ├── Common/           # Code shared by two or more tabs (Langevin, JA ODE, error metrics, plotting, units)
    ├── Theme/            # Runtime visual theme (single palette tweak point)
    └── lib/              # External libraries (minimize, bobyqa_mat, interparc, distance2curve)
```

The `src/` tree is organized by GUI tab: each tab has its own folder with a `<Tab>Utils.m` static class holding that tab's logic, and everything used by two or more tabs lives in `src/Common/`.

## Sample data

The `data/sample_data/` folder ships example curves, organized by the article that analyzed them:

- `2022_AIP/` — **Mn-Zn ferrite**: a soft ferrite (Mn<sub>0.51</sub>Zn<sub>0.44</sub>Fe<sub>2.05</sub>O<sub>4</sub>) with very low anisotropy, similar to the curve analyzed in the [JMMM article](https://doi.org/10.1016/j.jmmm.2021.168430) and in the [AIP Advances article](https://doi.org/10.1063/9.0000328); illustrated by YouTube videos fitting [one component](https://youtu.be/r4jyjOQ61yY) and [two components](https://youtu.be/7WqBK7YCKWY). **JNEX-900**: a non-oriented electrical steel analyzed in the [AIP Advances article](https://doi.org/10.1063/9.0000328).

File: data/sample_data/2025_IEEETOM/nanocrystalline_alloy_with_longitudinal_anisotropy.csv
H(A/m),B(T)
78.8292365379887,1.48692985504256
70.3859665379887,1.46731985504256
64.2645965379887,1.46077985504256
56.4545665379887,1.44770985504256
49.4888665379887,1.43463985504256
42.7342565379887,1.42809985504256
36.8239665379887,1.41502985504256
33.8688165379887,1.40848985504256
29.0139365379887,1.39541985504256
24.3701365379887,1.38234985504256
21.8371565379887,1.36927985504256
18.4598465379887,1.35620985504256
14.2382065379887,1.34313985504256
12.3384765379887,1.33659985504256
9.17224653798873,1.32352985504256
6.21710653798873,1.30391985504256
3.47303653798873,1.28430985504256
0.728976537988729,1.25816985504256
-1.38184346201127,1.23201985504256
-3.07049346201127,1.19933985504256
-4.54807346201127,1.14705985504256
-5.39239346201127,0.931369855042564
-5.81456346201127,0.663399855042564
-6.02564346201127,0.558819855042564
-6.44780346201127,0.408489855042565
-6.86997346201127,0.212419855042564
-7.29213346201127,-0.186280144957436
-7.71429346201127,-0.310460144957436
-8.34754346201127,-0.415030144957436
-8.76970346201127,-0.558830144957436
-9.40295346201127,-0.663400144957436
-10.2472734620113,-0.767980144957435
-11.0916034620113,-0.859480144957436
-11.7248534620113,-0.950980144957436
-13.2024234620113,-1.02288014495744
-14.6799934620113,-1.08824014495744
-16.1575634620113,-1.14052014495744
-17.8462234620113,-1.17974014495744
-19.7459634620113,-1.21896014495744
-22.0678534620113,-1.25164014495744
-24.3897534620113,-1.27778014495744
-26.5005734620113,-1.30392014495744
-28.8224734620113,-1.32353014495744
-31.3554534620113,-1.34968014495744
-34.9438434620113,-1.36928014495744
-38.9544034620113,-1.38889014495744
-43.1760334620113,-1.40196014495744
-47.6087534620113,-1.42811014495744
-55.4187834620113,-1.44771014495744
-60.6958234620113,-1.46079014495744
-64.4953034620113,-1.46732014495744
-71.6720834620113,-1.48039014495744
-79.0599434620113,-1.48693014495744
-79.0599434620113,-1.48693014495744
-67.8726034620113,-1.48039014495744
-57.5296034620113,-1.45425014495744
-49.9306534620113,-1.44771014495744
-47.6087534620113,-1.44118014495744
-43.1760334620113,-1.43464014495744
-38.9544034620113,-1.42811014495744
-35.3660134620113,-1.41503014495744
-32.1997834620113,-1.40850014495744
-28.8224734620113,-1.40196014495744
-25.8673334620113,-1.39543014495744
-22.7011034620113,-1.38235014495744
-19.7459634620113,-1.37582014495744
-17.0018934620113,-1.36928014495744
-13.2024234620113,-1.34968014495744
-10.4583634620113,-1.33660014495744
-7.92537346201127,-1.32353014495744
-5.18131346201127,-1.30392014495744
-2.43725346201127,-1.28432014495744
0.306816537988729,-1.25817014495744
2.83979653798873,-1.21896014495744
4.31736653798873,-1.14706014495744
5.16169653798873,-1.06209014495744
5.37277653798873,-0.826800144957435
5.79493653798873,-0.709150144957435
6.00601653798873,-0.539220144957436
6.63926653798873,-0.218960144957436
7.06142653798873,-0.0424901449574356
7.27250653798873,0.225489855042564
7.69467653798873,0.428099855042564
8.11683653798873,0.539209855042564
8.96116653798873,0.663399855042564
9.80549653798873,0.767969855042564
10.6498165379887,0.892149855042564
11.7052265379887,0.977119855042564
13.3938865379887,1.04901985504256
15.0825365379887,1.12090985504256
17.4044365379887,1.17319985504256
19.7263365379887,1.21894985504256
22.0482365379887,1.25162985504256
24.7922965379887,1.29084985504256
27.7474465379887,1.31698985504256
30.7025865379887,1.33659985504256
33.6577365379887,1.35620985504256
36.6128765379887,1.37580985504256
39.3569465379887,1.38888985504256
42.9453365379887,1.40195985504256
46.7448065379887,1.41502985504256
50.9664465379887,1.42809985504256
54.3437465379887,1.43463985504256
61.7316165379887,1.45424985504256
72.7078665379887,1.46731985504256
78.8292365379887,1.48692985504256

File: data/sample_data/2025_IEEETOM/nanocrystalline_alloy_with_transverse_anisotropy.csv
H(A/m),B(T)
779.862142064404,1.3126656295773
769.862142064404,1.3124156705773
759.862142064404,1.3122356995773
749.862142064404,1.3120986705773
739.862142064404,1.3119485645773
729.862142064404,1.3113891255773
719.862142064404,1.3111543855773
709.862142064404,1.3117379215773
699.862142064404,1.3119365135773
689.862142064404,1.3111717905773
679.862142064404,1.3111466705773
669.862142064404,1.3111436165773
659.862142064404,1.3109876465773
649.862142064404,1.3107328895773
639.862142064404,1.3103546535773
629.862142064404,1.3101094235773
619.862142064404,1.3099710685773
609.862142064404,1.3096643365773
599.862142064404,1.3090835865773
589.862142064404,1.3089838955773
579.862142064404,1.3093886225773
569.862142064404,1.3095344535773
559.862142064404,1.3091231965773
549.862142064404,1.3085778075773
539.862142064404,1.3079864315773
529.862142064404,1.3074481445773
519.862142064404,1.3072116185773
509.862142064404,1.3070637125773
499.862142064404,1.3070226705773
489.862142064404,1.3070226705773
479.862142064404,1.3070226705773
469.862142064404,1.3067976945773
459.862142064404,1.3061469275773
449.862142064404,1.3057265335773
439.862142064404,1.3056111785773
429.862142064404,1.3055153985773
419.862142064404,1.3052686545773
409.862142064404,1.3046743715773
399.862142064404,1.3039500935773
389.862142064404,1.3032222615773
379.862142064404,1.3024131255773
369.862142064404,1.3016031935773
359.862142064404,1.3009095635773
349.862142064404,1.3001918165773
339.862142064404,1.2991568705773
329.862142064404,1.2973600885773
319.862142064404,1.2948607515773
309.862142064404,1.2918617165773
299.862142064404,1.2879708835773
289.862142064404,1.2830613405773
279.862142064404,1.2770567995773
269.862142064404,1.2692255035773
259.862142064404,1.2593309175773
249.862142064404,1.2469838285773
239.862142064404,1.2302749305773
229.862142064404,1.2096737735773
219.862142064404,1.1855082055773
209.862142064404,1.1552819705773
199.862142064404,1.1200336105773
189.862142064404,1.0807925135773
179.862142064404,1.0345724265773
169.862142064404,0.983789633577302
159.862142064404,0.931736480577302
149.862142064404,0.877052603577302
139.862142064404,0.820252414577302
129.862142064404,0.762781559577302
119.862142064404,0.703939691577302
109.862142064404,0.644364730577302
99.8621420644038,0.585520629577302
89.8621420644038,0.527756750577302
79.8621420644038,0.470342037577302
69.8621420644038,0.412645065577302
59.8621420644038,0.354327842577302
49.8621420644038,0.295725564577302
39.8621420644038,0.237200061577302
29.8621420644038,0.178985913577302
19.8621420644038,0.120924907577302
9.86214206440382,0.0628657065773017
-0.137857935596179,0.00470106657730169
-10.1378579355962,-0.0535137214226983
-20.1378579355962,-0.111748265422698
-30.1378579355962,-0.169986838422698
-40.1378579355962,-0.228248975422698
-50.1378579355962,-0.286499872422698
-60.1378579355962,-0.344698164422698
-70.1378579355962,-0.402841824422698
-80.1378579355962,-0.460957602422698
-90.1378579355962,-0.519073107422698
-100.137857935596,-0.577221292422698
-110.137857935596,-0.635343141422698
-120.137857935596,-0.693361112422698
-130.137857935596,-0.751629725422698
-140.137857935596,-0.809738678422698
-150.137857935596,-0.866767666422698
-160.137857935596,-0.923877771422699
-170.137857935596,-0.980088252422698
-180.137857935596,-1.0309262154227
-190.137857935596,-1.0760471224227
-200.137857935596,-1.1173293784227
-210.137857935596,-1.1526263084227
-220.137857935596,-1.1820794664227
-230.137857935596,-1.2078186124227
-240.137857935596,-1.2285180214227
-250.137857935596,-1.2443153054227
-260.137857935596,-1.2573506104227
-270.137857935596,-1.2674909344227
-280.137857935596,-1.2752257034227
-290.137857935596,-1.2815324864227
-300.137857935596,-1.2863279234227
-310.137857935596,-1.2898922284227
-320.137857935596,-1.2927417484227
-330.137857935596,-1.2949117214227
-340.137857935596,-1.2964738724227
-350.137857935596,-1.2977189164227
-360.137857935596,-1.2990132034227
-370.137857935596,-1.3006451374227
-380.137857935596,-1.3020853164227
-390.137857935596,-1.3026865244227
-400.137857935596,-1.3029220104227
-410.137857935596,-1.3031012674227
-420.137857935596,-1.3033218734227
-430.137857935596,-1.3035465814227
-440.137857935596,-1.3038045054227
-450.137857935596,-1.3041436484227
-460.137857935596,-1.3045390454227
-470.137857935596,-1.3049157214227
-480.137857935596,-1.3052657504227
-490.137857935596,-1.3056451654227
-500.137857935596,-1.3061671304227
-510.137857935596,-1.3067544984227
-520.137857935596,-1.3070603954227
-530.137857935596,-1.3071960684227
-540.137857935596,-1.3073147574227
-550.137857935596,-1.3074483514227
-560.137857935596,-1.3075828834227
-570.137857935596,-1.3077117324227
-580.137857935596,-1.3078473394227
-590.137857935596,-1.3082156204227
-600.137857935596,-1.3090143954227
-610.137857935596,-1.3091362984227
-620.137857935596,-1.3087110884227
-630.137857935596,-1.3086433254227
-640.137857935596,-1.3090805894227
-650.137857935596,-1.3092123294227
-660.137857935596,-1.3092123294227
-670.137857935596,-1.3094429744227
-680.137857935596,-1.3101555544227
-690.137857935596,-1.3110571924227
-700.137857935596,-1.3113843054227
-710.137857935596,-1.3108624424227
-720.137857935596,-1.3105552484227
-730.137857935596,-1.3106044044227
-740.137857935596,-1.3111482454227
-750.137857935596,-1.3114291604227
-760.137857935596,-1.3114323294227
-770.137857935596,-1.3114323294227
-780.137857935596,-1.3115087814227
-790.137857935596,-1.3118972474227
-800.137857935596,-1.3125608984227
-800.137857935596,-1.3125608984227
-790.137857935596,-1.3126258514227
-780.137857935596,-1.3122789004227
-770.137857935596,-1.3120673294227
-760.137857935596,-1.3122399404227
-750.137857935596,-1.3122604674227
-740.137857935596,-1.3119612684227
-730.137857935596,-1.3116927064227
-720.137857935596,-1.3111404754227
-710.137857935596,-1.3117065864227
-700.137857935596,-1.3118765524227
-690.137857935596,-1.3108829714227
-680.137857935596,-1.3109315934227
-670.137857935596,-1.3111107884227
-660.137857935596,-1.3106920664227
-650.137857935596,-1.3104813294227
-640.137857935596,-1.3104813294227
-630.137857935596,-1.3105198884227
-620.137857935596,-1.3107394744227
-610.137857935596,-1.3105898264227
-600.137857935596,-1.3095067484227
-590.137857935596,-1.3092445714227
-580.137857935596,-1.3094356954227
-570.137857935596,-1.3095218044227
-560.137857935596,-1.3092874824227
-550.137857935596,-1.3089202714227
-540.137857935596,-1.3084453644227
-530.137857935596,-1.3079929534227
-520.137857935596,-1.3079433294227
-510.137857935596,-1.3079433294227
-500.137857935596,-1.3079189524227
-490.137857935596,-1.3073154744227
-480.137857935596,-1.3065195614227
-470.137857935596,-1.3061588774227
-460.137857935596,-1.3059430524227
-450.137857935596,-1.3056650794227
-440.137857935596,-1.3051975514227
-430.137857935596,-1.3046715864227
-420.137857935596,-1.3042666654227
-410.137857935596,-1.3039635254227
-400.137857935596,-1.3036084214227
-390.137857935596,-1.3030364544227
-380.137857935596,-1.3022142004227
-370.137857935596,-1.3012602824227
-360.137857935596,-1.3001704624227
-350.137857935596,-1.2988966724227
-340.137857935596,-1.2974868894227
-330.137857935596,-1.2960406744227
-320.137857935596,-1.2943012994227
-310.137857935596,-1.2918411834227
-300.137857935596,-1.2877418534227
-290.137857935596,-1.2822874994227
-280.137857935596,-1.2760581064227
-270.137857935596,-1.2685825654227
-260.137857935596,-1.2592880584227
-250.137857935596,-1.2475216354227
-240.137857935596,-1.2315128514227
-230.137857935596,-1.2115992484227
-220.137857935596,-1.1882015304227
-210.137857935596,-1.1584800194227
-200.137857935596,-1.1231877444227
-190.137857935596,-1.0838640804227
-180.137857935596,-1.0371227784227
-170.137857935596,-0.985399242422698
-160.137857935596,-0.933117877422698
-150.137857935596,-0.879546104422698
-140.137857935596,-0.824245529422698
-130.137857935596,-0.767752886422698
-120.137857935596,-0.709528353422698
-110.137857935596,-0.650057241422698
-100.137857935596,-0.590602044422698
-90.1378579355962,-0.531182196422698
-80.1378579355962,-0.471676795422698
-70.1378579355962,-0.412715758422698
-60.1378579355962,-0.354761647422698
-50.1378579355962,-0.297391033422698
-40.1378579355962,-0.239895730422698
-30.1378579355962,-0.181842704422698
-20.1378579355962,-0.123523820422698
-10.1378579355962,-0.0650329514226983
-0.137857935596179,-0.00637986242269832
9.86214206440382,0.0525153555773017
19.8621420644038,0.111383072577302
29.8621420644038,0.169982959577302
39.8621420644038,0.228430321577302
49.8621420644038,0.286669256577302
59.8621420644038,0.344565599577302
69.8621420644038,0.401912190577302
79.8621420644038,0.459181047577302
89.8621420644038,0.516978290577302
99.8621420644038,0.575570752577302
109.862142064404,0.634485732577302
119.862142064404,0.693159802577302
129.862142064404,0.751988267577302
139.862142064404,0.810587861577302
149.862142064404,0.867636716577302
159.862142064404,0.923726356577302
169.862142064404,0.978635794577302
179.862142064404,1.0291877165773
189.862142064404,1.0748930725773
199.862142064404,1.1173727175773
209.862142064404,1.1536147225773
219.862142064404,1.1829955385773
229.862142064404,1.2084209845773
239.862142064404,1.2288961425773
249.862142064404,1.2446199415773
259.862142064404,1.2576844215773
269.862142064404,1.2677987225773
279.862142064404,1.2751591455773
289.862142064404,1.2810076465773
299.862142064404,1.2856709935773
309.862142064404,1.2894886765773
319.862142064404,1.2926740415773
329.862142064404,1.2952012825773
339.862142064404,1.2972952325773
349.862142064404,1.2990358695773
359.862142064404,1.3001060795773
369.862142064404,1.3006290415773
379.862142064404,1.3010068075773
389.862142064404,1.3014744205773
399.862142064404,1.3020541095773
409.862142064404,1.3026644025773
419.862142064404,1.3032841625773
429.862142064404,1.3039446995773
439.862142064404,1.3044575885773
449.862142064404,1.3047348635773
459.862142064404,1.3049412595773
469.862142064404,1.3052111995773
479.862142064404,1.3055897115773
489.862142064404,1.3059991695773
499.862142064404,1.3063983175773
509.862142064404,1.3067959795773
519.862142064404,1.3071371085773
529.862142064404,1.3074773345773
539.862142064404,1.3076568425773
549.862142064404,1.3076576705773
559.862142064404,1.3076576705773
569.862142064404,1.3079710635773
579.862142064404,1.3087675685773
589.862142064404,1.3088806985773
599.862142064404,1.3086782375773
609.862142064404,1.3086389555773
619.862142064404,1.3089649185773
629.862142064404,1.3094066855773
639.862142064404,1.3100290325773
649.862142064404,1.3101946705773
659.862142064404,1.3101946705773
669.862142064404,1.3101147055773
679.862142064404,1.3098845045773
689.862142064404,1.3103937185773
699.862142064404,1.3108296705773
709.862142064404,1.3108296705773
719.862142064404,1.3108296705773
729.862142064404,1.3110077325773
739.862142064404,1.3117783915773
749.862142064404,1.3114693105773
759.862142064404,1.3123473425773
769.862142064404,1.3114834405773
779.862142064404,1.3120986705773
789.862142064404,1.3125479855773
799.862142064404,1.3124156705773
